Repository: Sachinscnpdl/MPEA_HV-EL

## Notebook files (.ipynb)
 1. "common_functions.ipynb": notebook file consisting all the common codes from elongation and hardness training, prediction and probablistic model
 2. "Hardness_Train_model.ipynb" and "Elongation_Train_Model.ipynb": codes for training hardness and elongation models. Calls function from #1.
 3. "Hardness_Prediction_RMPEA.ipynb" and "Elongation_Prediction_RMPEA.ipynb": Hardness and Elongation prediction of Refractory Multi-Principal Element Alloys (RMPEA) using #2.
 4. "Hardness_Probablistic_Model.ipynb" and "Elongation_Probablistic_Model.ipynb": Bayesian neural network (BNN) for probablistic hardness and elongation models.

File: hardness.csv (part 2 of 3)
Alloys,Hardness (HV),Phase,Fabrication_type,DOI,Paper
AlNbTiV,448,BCC,ANNEAL,https://www.nature.com/articles/s41597-020-00768-372,Expanded dataset of mechanical properties and observed phases of multi-principal element alloys
Al0.2MoTaTiV,450,,CAST,https://doi.org/10.1016/j.jmst.2021.01.257,Machine learning of phases and mechanical properties in complexconcentrated alloys
Al0.4CrFe1.5Ni0.5,450.1,,CAST,https://doi.org/10.1016/j.jmst.2021.01.258,Machine learning of phases and mechanical properties in complexconcentrated alloys
AgAlCoCrCuNi,451,,CAST,https://doi.org/10.1016/j.jmst.2021.01.259,Machine learning of phases and mechanical properties in complexconcentrated alloys
B0.035Co0.207Cr0.207FeMn0.62,452,FCC+Sec.,CAST,https://www.nature.com/articles/s41597-020-00768-136,Expanded dataset of mechanical properties and observed phases of multi-principal element alloys
Mo25.6Nb22.7Ta24.4W27.3,454,,CAST,https://doi.org/10.3390/cryst11010046,Deep Learning-Based Hardness Prediction of Novel Refractory High-Entropy Alloys with Experimental Validation
MoNbTaW,454,BCC,CAST,https://www.nature.com/articles/s41597-020-00768-237,Expanded dataset of mechanical properties and observed phases of multi-principal element alloys
AlCoFeNi,456,BCC,CAST,https://www.nature.com/articles/s41597-020-00768-354,Expanded dataset of mechanical properties and observed phases of multi-principal element alloys
Mo0.5VNbTiCr0.5,456,,CAST,Beniwal: Test,
Al0.5CoCrCuFeNiTi0.6,458,FCC+BCC,CAST,https://www.nature.com/articles/s41597-020-00768-284,Expanded dataset of mechanical properties and observed phases of multi-principal element alloys
AlCoCrCu0.5FeNi,458,,CAST,https://doi.org/10.1016/j.jmst.2021.01.260,Machine learning of phases and mechanical properties in complexconcentrated alloys
AlCoCrCuFeNi,458,FCC+BCC,CAST,https://www.nature.com/articles/s41597-020-00768-194,Expanded dataset of mechanical properties and observed phases of multi-principal element alloys
AlNbTaTi,458,BCC,CAST,https://www.nature.com/articles/s41597-020-00768-109,Expanded dataset of mechanical properties and observed phases of multi-principal element alloys
Al0.25MoNbTiV,460,BCC,CAST,https://www.nature.com/articles/s41597-020-00768-250,Expanded dataset of mechanical properties and observed phases of multi-principal element alloys
Al35Cr14Mg6Ti35V10,460,,POWDER,Beniwal: Test,
Al7.95Cr15.32Fe16.45Mn16.19Ni17.29W26.8,461,,CAST,Beniwal: Test,
Al0.8CrCuFe1.5MnNi,462,,CAST,https://doi.org/10.1016/j.jmst.2021.01.261,Machine learning of phases and mechanical properties in complexconcentrated alloys
CrHfNbTiZr,464,BCC + lm,CAST,https://doi.org/10.1016/j.dib.2018.11.111,Database on the mechanical properties of high entropy alloys and complex concentrated alloys
HfNbSi0.5TiVZr,464,BCC + lm,CAST,https://doi.org/10.1016/j.dib.2018.11.111,Database on the mechanical properties of high entropy alloys and complex concentrated alloys
Al1.5CoCrFeNi,467.7,BCC,CAST,Beniwal: Train,
Al1.3CoCrCuFeNi,470,FCC + BCC,CAST,https://doi.org/10.1016/j.dib.2018.11.111,Database on the mechanical properties of high entropy alloys and complex concentrated alloys
CoCrFeMn0.2NiPd,470,FCC+Sec.,CAST,https://www.nature.com/articles/s41597-020-00768-148,Expanded dataset of mechanical properties and observed phases of multi-principal element alloys
AlCoCuFeNiZr,472,FCC+BCC+Sec.,CAST,https://www.nature.com/articles/s41597-020-00768-264,Expanded dataset of mechanical properties and observed phases of multi-principal element alloys
AlCrFeNi,472,BCC+B2,CAST,https://www.nature.com/articles/s41597-020-00768-295,Expanded dataset of mechanical properties and observed phases of multi-principal element alloys
AlCo0.5CrCuFeNi,473,,CAST,https://doi.org/10.1016/j.jmst.2021.01.262,Machine learning of phases and mechanical properties in complexconcentrated alloys
MoNbRe0.5W,473,BCC,CAST,https://www.nature.com/articles/s41597-020-00768-190,Expanded dataset of mechanical properties and observed phases of multi-principal element alloys
C0.11CoCrFeNiW0.11,475,FCC,POWDER,https://www.nature.com/articles/s41597-020-00768-68,Expanded dataset of mechanical properties and observed phases of multi-principal element alloys
Al1.3CoCrCuFe,476,FCC + BCC,CAST,https://doi.org/10.1016/j.dib.2018.11.111,Database on the mechanical properties of high entropy alloys and complex concentrated alloys
AlCo0.769Cr0.769Cu0.769Fe0.769,476,FCC+BCC,,https://www.nature.com/articles/s41597-020-00768-58,Expanded dataset of mechanical properties and observed phases of multi-principal element alloys
Al1.2CoCrFeNi,478,,CAST,https://doi.org/10.1016/j.jmst.2021.01.263,Machine learning of phases and mechanical properties in complexconcentrated alloys
AlTiV,478,,CAST,https://doi.org/10.1016/j.jmst.2021.01.264,Machine learning of phases and mechanical properties in complexconcentrated alloys
MoNbTaTi0.25W,478.3,BCC,CAST,https://www.nature.com/articles/s41597-020-00768-212,Expanded dataset of mechanical properties and observed phases of multi-principal element alloys
Ti0.25NbMoTaW,478.3,BCC,CAST,https://doi.org/10.1016/j.dib.2018.11.111,Database on the mechanical properties of high entropy alloys and complex concentrated alloys
HfMo0.50NbTaTiZr,480,,CAST,https://doi.org/10.1016/j.jmst.2021.01.265,Machine learning of phases and mechanical properties in complexconcentrated alloys
HfMo0.5NbTaTiZr,480,BCC,CAST,https://www.nature.com/articles/s41597-020-00768-244,Expanded dataset of mechanical properties and observed phases of multi-principal element alloys
MoNbTaTi0.5W,481.2,BCC,CAST,https://www.nature.com/articles/s41597-020-00768-211,Expanded dataset of mechanical properties and observed phases of multi-principal element alloys
Ti0.5NbMoTaW,481.2,BCC,CAST,https://doi.org/10.1016/j.dib.2018.11.111,Database on the mechanical properties of high entropy alloys and complex concentrated alloys
CrNbTiVZr,482,BCC + Im,CAST,Beniwal: Train,
Al0.6MoTaTiV,483.3,,CAST,https://doi.org/10.1016/j.jmst.2021.01.267,Machine learning of phases and mechanical properties in complexconcentrated alloys
Al1.8CoCrFeNi,484,,CAST,https://doi.org/10.1016/j.jmst.2021.01.268,Machine learning of phases and mechanical properties in complexconcentrated alloys
Al2CoCrFeNi,484.3,BCC,CAST,Beniwal: Train,
TaTiZr,485,BCC+Sec.,CAST,https://www.nature.com/articles/s41597-020-00768-124,Expanded dataset of mechanical properties and observed phases of multi-principal element alloys
Al0.12(CoCrFeMnNi),486,,CAST,https://doi.org/10.1016/j.jmst.2021.01.269,Machine learning of phases and mechanical properties in complexconcentrated alloys
Al0.5CoCrFeMnNiTa0.4,486,FCC+BCC+Sec.,,https://www.nature.com/articles/s41597-020-00768-0,Expanded dataset of mechanical properties and observed phases of multi-principal element alloys
Al0.68CoCrFeMnNi,486,FCC+BCC,CAST,https://www.nature.com/articles/s41597-020-00768-307,Expanded dataset of mechanical properties and observed phases of multi-principal element alloys
AlCrCuFeNi0.8,486,FCC + BCC,CAST,Beniwal: Train,
Al0.50MoNbTiV,486.5,,CAST,https://doi.org/10.1016/j.jmst.2021.01.271,Machine learning of phases and mechanical properties in complexconcentrated alloys
Al0.133CoCr0.667Fe0.667NiTi0.333,487,FCC,ANNEAL,https://www.nature.com/articles/s41597-020-00768-385,Expanded dataset of mechanical properties and observed phases of multi-principal element alloys
Al0.2Co1.5CrFeNi1.5Ti0.5,487,FCC,CAST,https://doi.org/10.1016/j.dib.2018.11.111,Database on the mechanical properties of high entropy alloys and complex concentrated alloys
Al0.5MoNbTiV,487,BCC,CAST,https://www.nature.com/articles/s41597-020-00768-249,Expanded dataset of mechanical properties and observed phases of multi-principal element alloys
Al2.5CoCrFeNi,487,BCC,CAST,https://doi.org/10.1016/j.dib.2018.11.111,Database on the mechanical properties of high entropy alloys and complex concentrated alloys
AlCo0.4Cr0.4Fe0.4Ni0.4,487,BCC,CAST,https://www.nature.com/articles/s41597-020-00768-343,Expanded dataset of mechanical properties and observed phases of multi-principal element alloys
Mo0.5VNbTiCr0.75,488,,CAST,Beniwal: Test,
AlMoTiV,489,,CAST,https://doi.org/10.1016/j.jmst.2021.01.273,Machine learning of phases and mechanical properties in complexconcentrated alloys
Nb0.333Ta0.667Ti0.667Zr,489,BCC+Sec.,CAST,https://www.nature.com/articles/s41597-020-00768-122,Expanded dataset of mechanical properties and observed phases of multi-principal element alloys
Al0.214Nb0.714Ta0.714TiZr0.929,490,BCC,OTHER,https://www.nature.com/articles/s41597-020-00768-102,Expanded dataset of mechanical properties and observed phases of multi-principal element alloys
Al0.3NbTaTi1.4Zr1.3,490,BCC,CAST,https://doi.org/10.1016/j.dib.2018.11.111,Database on the mechanical properties of high entropy alloys and complex concentrated alloys
Al10.11Cr19.49Fe20.93Mn20.59Ni22W6.89,490,,CAST,Beniwal: Test,
HfNbSi0.5TiV,490,BCC+Sec.,CAST,https://www.nature.com/articles/s41597-020-00768-240,Expanded dataset of mechanical properties and observed phases of multi-principal element alloys
CoCrFeNiTa0.4,492,,CAST,https://doi.org/10.1016/j.jmst.2021.01.274,Machine learning of phases and mechanical properties in complexconcentrated alloys
HfMo0.75NbTaTiZr,492,BCC,CAST,https://www.nature.com/articles/s41597-020-00768-243,Expanded dataset of mechanical properties and observed phases of multi-principal element alloys
NbTaVW,492,BCC,CAST,https://doi.org/10.1016/j.dib.2018.11.111,Database on the mechanical properties of high entropy alloys and complex concentrated alloys
Al1.25CoCrFeNi,493,BCC,CAST,Beniwal: Train,
AlCoCrFeNi,493,B2+BCC,CAST,https://www.nature.com/articles/s41597-020-00768-191,Expanded dataset of mechanical properties and observed phases of multi-principal element alloys
Hf0.5Mo0.5NbSi0.3TiZr,494,BCC+Sec.,CAST,https://www.nature.com/articles/s41597-020-00768-218,Expanded dataset of mechanical properties and observed phases of multi-principal element alloys
AlCrCuFeMnNi,495,,CAST,https://doi.org/10.1016/j.jmst.2021.01.276,Machine learning of phases and mechanical properties in complexconcentrated alloys
CrNbTaTi,495,BCC,CAST,https://www.nature.com/articles/s41597-020-00768-107,Expanded dataset of mechanical properties and observed phases of multi-principal element alloys
CuHfNiTiZr,495,,CAST,https://doi.org/10.1016/j.jmst.2021.01.277,Machine learning of phases and mechanical properties in complexconcentrated alloys
MoNbTaTi0.75W,495.6,BCC,CAST,https://www.nature.com/articles/s41597-020-00768-210,Expanded dataset of mechanical properties and observed phases of multi-principal element alloys
Ti0.75NbMoTaW,495.6,BCC,CAST,https://doi.org/10.1016/j.dib.2018.11.111,Database on the mechanical properties of high entropy alloys and complex concentrated alloys
AlCoCrCu0.5Ni,496,,CAST,https://doi.org/10.1016/j.jmst.2021.01.278,Machine learning of phases and mechanical properties in complexconcentrated alloys
AlCrCuFeNi0.6,496,FCC + BCC,CAST,Beniwal: Train,
AlCo0.667Cr0.667Cu0.667Fe0.667Ni0.667,498,FCC+BCC,CAST,https://www.nature.com/articles/s41597-020-00768-193,Expanded dataset of mechanical properties and observed phases of multi-principal element alloys
CoCrFeNiTa0.5,498,,CAST,https://doi.org/10.1016/j.jmst.2021.01.280,Machine learning of phases and mechanical properties in complexconcentrated alloys
Mo40Nb10V20Ta20W20,498,,CAST,https://doi.org/10.3390/cryst11010046,Deep Learning-Based Hardness Prediction of Novel Refractory High-Entropy Alloys with Experimental Validation
MoNbTaTiW,498.7,,CAST,https://doi.org/10.1016/j.jmst.2021.01.281,Machine learning of phases and mechanical properties in complexconcentrated alloys
AlCo0.8Cr0.8Fe0.8Ni0.8,499,BCC,ANNEAL,https://www.nature.com/articles/s41597-020-00768-391,Expanded dataset of mechanical properties and observed phases of multi-principal element alloys
MoNbTaTiZr,499.6,,CAST,https://doi.org/10.1016/j.jmst.2021.01.282,Machine learning of phases and mechanical properties in complexconcentrated alloys
Al0.214Nb0.714Ta0.57TiV0.143Zr0.929,500,BCC,OTHER,https://www.nature.com/articles/s41597-020-00768-103,Expanded dataset of mechanical properties and observed phases of multi-principal element alloys
Al0.3NbTa0.8Ti1.4V0.2Zr1.3,500,BCC,CAST,https://doi.org/10.1016/j.dib.2018.11.111,Database on the mechanical properties of high entropy alloys and complex concentrated alloys
Al0.4Hf0.6NbTaTiZr,500,BCC,CAST,Beniwal: Train,
Al0.774FeMn0.903Ni0.484Ti0.097,500,,CAST,https://www.nature.com/articles/s41597-020-00768-119,Expanded dataset of mechanical properties and observed phases of multi-principal element alloys
HfMo0.5NbSi0.3TiV0.5,500,,CAST,https://doi.org/10.1016/j.jmst.2021.01.283,Machine learning of phases and mechanical properties in complexconcentrated alloys
Al10.47Cr20.18Fe20.67Mn21.32Ni22.78W3.59,503,,CAST,Beniwal: Test,
MoNbTaV,504,BCC,CAST,Beniwal: Train,
Al0.5B0.6CoCrCuFeNi,505,,CAST,https://www.nature.com/articles/s41597-020-00768-289,Expanded dataset of mechanical properties and observed phases of multi-principal element alloys
HfMoNbTaTiZr,505,BCC,CAST,https://www.nature.com/articles/s41597-020-00768-242,Expanded dataset of mechanical properties and observed phases of multi-principal element alloys
Al1.5CoCrCuFeNi,506,FCC + BCC,CAST,https://doi.org/10.1016/j.dib.2018.11.111,Database on the mechanical properties of high entropy alloys and complex concentrated alloys
Al3CoCrFeNi,506,BCC,CAST,https://doi.org/10.1016/j.dib.2018.11.111,Database on the mechanical properties of high entropy alloys and complex concentrated alloys
AlCo0.333Cr0.333Fe0.333Ni0.333,506,BCC,CAST,https://www.nature.com/articles/s41597-020-00768-342,Expanded dataset of mechanical properties and observed phases of multi-principal element alloys
Al2.0CoCrFeNi,506.5,,CAST,https://doi.org/10.1016/j.jmst.2021.01.285,Machine learning of phases and mechanical properties in complexconcentrated alloys
TiNbMoTaW,507.5,BCC,CAST,https://doi.org/10.1016/j.dib.2018.11.111,Database on the mechanical properties of high entropy alloys and complex concentrated alloys
AlMoNbTi,509,BCC,CAST,https://www.nature.com/articles/s41597-020-00768-110,Expanded dataset of mechanical properties and observed phases of multi-principal element alloys
Co1.5CrFeNi1.5Ti0.5,509,FCC,CAST,https://doi.org/10.1016/j.dib.2018.11.111,Database on the mechanical properties of high entropy alloys and complex concentrated alloys
CoCr0.667Fe0.667NiTi0.333,509,FCC,ANNEAL,https://www.nature.com/articles/s41597-020-00768-383,Expanded dataset of mechanical properties and observed phases of multi-principal element alloys
AlMoTaTiV,509.5,,CAST,https://doi.org/10.1016/j.jmst.2021.01.287,Machine learning of phases and mechanical properties in complexconcentrated alloys
Al1.5CoCrCuFe,510,FCC + BCC,CAST,https://doi.org/10.1016/j.dib.2018.11.111,Database on the mechanical properties of high entropy alloys and complex concentrated alloys
AlCo0.667Cr0.667Cu0.667Fe0.667,510,FCC+BCC,,https://www.nature.com/articles/s41597-020-00768-57,Expanded dataset of mechanical properties and observed phases of multi-principal element alloys
C0.2MoNbRe0.5Ta0.2W,510,BCC+Sec.,CAST,https://www.nature.com/articles/s41597-020-00768-189,Expanded dataset of mechanical properties and observed phases of multi-principal element alloys
Co0.556Fe0.556Mo0.556NiV0.556,510,FCC+Sec.,CAST,https://www.nature.com/articles/s41597-020-00768-229,Expanded dataset of mechanical properties and observed phases of multi-principal element alloys
CoFeMoNi1.8V,510,FCC + Im,CAST,https://doi.org/10.1016/j.dib.2018.11.111,Database on the mechanical properties of high entropy alloys and complex concentrated alloys
CrFeNiTi0.3,510.3,BCC+FCC,CAST,https://www.nature.com/articles/s41597-020-00768-143,Expanded dataset of mechanical properties and observed phases of multi-principal element alloys
MoNbTaTiVW,510.3,,CAST,https://doi.org/10.1016/j.jmst.2021.01.288,Machine learning of phases and mechanical properties in complexconcentrated alloys
Al0.3CoCrFeMnNi,511,FCC+BCC,CAST,https://www.nature.com/articles/s41597-020-00768-206,Expanded dataset of mechanical properties and observed phases of multi-principal element alloys
Al0.9CoCrFeNi,511,FCC+BCC+B2,CAST,https://www.nature.com/articles/s41597-020-00768-200,Expanded dataset of mechanical properties and observed phases of multi-principal element alloys
CrFeNiNb0.1Ti0.2,512,,CAST,Beniwal: Test,
Al0.267CoCr0.667Fe0.667Ni0.667Ti0.2,515,FCC+BCC,POWDER,https://www.nature.com/articles/s41597-020-00768-66,Expanded dataset of mechanical properties and observed phases of multi-principal element alloys
Al1.125CuFe0.75NiTi1.125,516,FCC,CAST,https://doi.org/10.1016/j.dib.2018.11.111,Database on the mechanical properties of high entropy alloys and complex concentrated alloys
Al22.5Cu20Fe15Ni20Ti22.5,516,FCC,CAST,https://doi.org/10.1016/j.dib.2018.11.111,Database on the mechanical properties of high entropy alloys and complex concentrated alloys
AlCu0.889Fe0.667Ni0.889Ti,516,FCC,CAST,https://www.nature.com/articles/s41597-020-00768-257,Expanded dataset of mechanical properties and observed phases of multi-principal element alloys
AlCuFeNiTi,516,FCC,CAST,https://www.nature.com/articles/s41597-020-00768-256,Expanded dataset of mechanical properties and observed phases of multi-principal element alloys
Al0.75MoNbTiV,517,BCC,CAST,https://www.nature.com/articles/s41597-020-00768-248,Expanded dataset of mechanical properties and observed phases of multi-principal element alloys
Al14.2Mo22.2Nb22.2Ti21.5V20.95,517,,CAST,https://doi.org/10.3390/cryst11010046,Deep Learning-Based Hardness Prediction of Novel Refractory High-Entropy Alloys with Experimental Validation
CoCrFeNb0.5Ni,518,,CAST,https://doi.org/10.1016/j.jmst.2021.01.289,Machine learning of phases and mechanical properties in complexconcentrated alloys
Mo0.5VNbTiCr,518,,CAST,Beniwal: Test,
Al1.2CrCuFeNi2,520,,CAST,https://doi.org/10.1016/j.jmst.2021.01.290,Machine learning of phases and mechanical properties in complexconcentrated alloys
Co0.625Fe0.625Mo0.625NiV0.625,520,FCC+Sec.,CAST,https://www.nature.com/articles/s41597-020-00768-230,Expanded dataset of mechanical properties and observed phases of multi-principal element alloys
CoFeMoNi1.6V,520,FCC + Im,CAST,https://doi.org/10.1016/j.dib.2018.11.111,Database on the mechanical properties of high entropy alloys and complex concentrated alloys
CoCrFeNb0.45Ni,521,,CAST,https://doi.org/10.1016/j.jmst.2021.01.291,Machine learning of phases and mechanical properties in complexconcentrated alloys
Al30.5Co16Cr18.5Fe16.5Mn5Ni13.5,522,,CAST,Beniwal: Test,
AlCrCuFeNiV0.2,522,,CAST,Beniwal: Test,
AlMoTi,524,,CAST,https://doi.org/10.1016/j.jmst.2021.01.292,Machine learning of phases and mechanical properties in complexconcentrated alloys
Hf0.5Mo0.5NbSi0.5TiZr,524,BCC+Sec.,CAST,https://www.nature.com/articles/s41597-020-00768-217,Expanded dataset of mechanical properties and observed phases of multi-principal element alloys
Al0.13(CoCrFeMnNi),530,,CAST,https://doi.org/10.1016/j.jmst.2021.01.293,Machine learning of phases and mechanical properties in complexconcentrated alloys
Al0.333Nb0.667Ta0.533TiV0.133Zr0.667,530,BCC,OTHER,https://www.nature.com/articles/s41597-020-00768-100,Expanded dataset of mechanical properties and observed phases of multi-principal element alloys
Al0.5NbTa0.8Ti1.5V0.2Zr,530,BCC,CAST,https://doi.org/10.1016/j.dib.2018.11.111,Database on the mechanical properties of high entropy alloys and complex concentrated alloys
Al0.75CoCrFeMnNi,530,FCC+BCC,CAST,https://www.nature.com/articles/s41597-020-00768-306,Expanded dataset of mechanical properties and observed phases of multi-principal element alloys
C0.429CoCrFeNiW0.429,531,FCC,POWDER,https://www.nature.com/articles/s41597-020-00768-67,Expanded dataset of mechanical properties and observed phases of multi-principal element alloys
AlCo0.2CuFeNi,531.4,,CAST,https://doi.org/10.1016/j.jmst.2021.01.294,Machine learning of phases and mechanical properties in complexconcentrated alloys
Al0.15(CoCrFeMnNi),533,,CAST,https://doi.org/10.1016/j.jmst.2021.01.295,Machine learning of phases and mechanical properties in complexconcentrated alloys
Al0.88CoCrFeMnNi,533,FCC+BCC,CAST,https://www.nature.com/articles/s41597-020-00768-304,Expanded dataset of mechanical properties and observed phases of multi-principal element alloys
Al0.16(CoCrFeMnNi),535,,CAST,https://doi.org/10.1016/j.jmst.2021.01.296,Machine learning of phases and mechanical properties in complexconcentrated alloys
Al0.95CoCrFeMnNi,535,FCC+BCC,CAST,https://www.nature.com/articles/s41597-020-00768-303,Expanded dataset of mechanical properties and observed phases of multi-principal element alloys
Al14.4Co16.9Cr 18.3Fe 16.8Mn 16.9Ni16.7,535,,CAST,https://doi.org/10.3390/cryst11010046,Deep Learning-Based Hardness Prediction of Novel Refractory High-Entropy Alloys with Experimental Validation
Mo21.7Nb20.6Ta15.6V21W21.1,535,,CAST,https://doi.org/10.3390/cryst11010046,Deep Learning-Based Hardness Prediction of Novel Refractory High-Entropy Alloys with Experimental Validation
MoNbTaVW,536,BCC,CAST,https://www.nature.com/articles/s41597-020-00768-238,Expanded dataset of mechanical properties and observed phases of multi-principal element alloys
AlCuNiTi,537,FCC,CAST,https://www.nature.com/articles/s41597-020-00768-255,Expanded dataset of mechanical properties and observed phases of multi-principal element alloys
AlMoNbTiV,537,BCC,CAST,https://www.nature.com/articles/s41597-020-00768-247,Expanded dataset of mechanical properties and observed phases of multi-principal element alloys
Al0.875CoCrFeNi,538,,CAST,https://doi.org/10.1016/j.jmst.2021.01.297,Machine learning of phases and mechanical properties in complexconcentrated alloys
Co0.714Fe0.714Mo0.714NiV0.714,538,FCC+Sec.,CAST,https://www.nature.com/articles/s41597-020-00768-231,Expanded dataset of mechanical properties and observed phases of multi-principal element alloys
CoFeMoNi1.4V,538,FCC + Im,CAST,https://doi.org/10.1016/j.dib.2018.11.111,Database on the mechanical properties of high entropy alloys and complex concentrated alloys
Al0.14(CoCrFeMnNi),539,,CAST,https://doi.org/10.1016/j.jmst.2021.01.298,Machine learning of phases and mechanical properties in complexconcentrated alloys
Al0.20(CoCrFeMnNi),539,,CAST,https://doi.org/10.1016/j.jmst.2021.01.299,Machine learning of phases and mechanical properties in complexconcentrated alloys
Al0.81CoCrFeMnNi,539,FCC + BCC,CAST,https://doi.org/10.1016/j.dib.2018.11.111,Database on the mechanical properties of high entropy alloys and complex concentrated alloys
Al0.8CoCrFeMnNi,539,FCC+BCC,CAST,https://www.nature.com/articles/s41597-020-00768-305,Expanded dataset of mechanical properties and observed phases of multi-principal element alloys
Al1.25CoCrFeMnNi,539,BCC,CAST,https://doi.org/10.1016/j.dib.2018.11.111,Database on the mechanical properties of high entropy alloys and complex concentrated alloys
AlCo0.8Cr0.8Fe0.8Mn0.8Ni0.8,539,BCC,CAST,https://www.nature.com/articles/s41597-020-00768-302,Expanded dataset of mechanical properties and observed phases of multi-principal element alloys
CrMoTaTi,539,BCC,CAST,https://www.nature.com/articles/s41597-020-00768-108,Expanded dataset of mechanical properties and observed phases of multi-principal element alloys
CrMo0.5NbTa0.5TiZr,540,BCC + Im,CAST,Beniwal: Train,
CrFeNiAl0.4,542,,CAST,Beniwal: Test,
HfMoTaTiZr,542,BCC,CAST,https://www.nature.com/articles/s41597-020-00768-241,Expanded dataset of mechanical properties and observed phases of multi-principal element alloys
AlCo0.5CuFeNi,544.9,,CAST,https://doi.org/10.1016/j.jmst.2021.01.300,Machine learning of phases and mechanical properties in complexconcentrated alloys
Al1.5CrCuFeNi2,549,,CAST,https://doi.org/10.1016/j.jmst.2021.01.301,Machine learning of phases and mechanical properties in complexconcentrated alloys
Al1.8CrCuFeNi2,549,,CAST,https://doi.org/10.1016/j.jmst.2021.01.302,Machine learning of phases and mechanical properties in complexconcentrated alloys
AlCrCuFeNiV,549,,CAST,Beniwal: Test,
AlCrFeMo0.2Ni,549,BCC+B2,CAST,https://www.nature.com/articles/s41597-020-00768-293,Expanded dataset of mechanical properties and observed phases of multi-principal element alloys
AlCrFeNiMo0.2,549,BCC,CAST,https://doi.org/10.1016/j.dib.2018.11.111,Database on the mechanical properties of high entropy alloys and complex concentrated alloys
CoCrFeNiTa0.75,550,,CAST,https://doi.org/10.1016/j.jmst.2021.01.303,Machine learning of phases and mechanical properties in complexconcentrated alloys
CrFeNiAl0.3Ti0.3,551,,CAST,Beniwal: Test,
Al0.5CoCrFeMnNi,553,FCC+BCC,CAST,https://www.nature.com/articles/s41597-020-00768-205,Expanded dataset of mechanical properties and observed phases of multi-principal element alloys
Al1.6CrCuFeNi2,553,,CAST,https://doi.org/10.1016/j.jmst.2021.01.304,Machine learning of phases and mechanical properties in complexconcentrated alloys
Al10.86Cr20.93Fe22.48Mn22.11Ni23.62,553,,CAST,Beniwal: Test,
AlCrTiV,555,,CAST,https://doi.org/10.1016/j.jmst.2021.01.305,Machine learning of phases and mechanical properties in complexconcentrated alloys
Al19.2Co28Fe28Ni24.8,556,,POWDER,Beniwal: Test,
AlCrMoTiV,556,,CAST,https://doi.org/10.1016/j.jmst.2021.01.306,Machine learning of phases and mechanical properties in complexconcentrated alloys
Al1.50MoNbTiV,556.4,,CAST,https://doi.org/10.1016/j.jmst.2021.01.307,Machine learning of phases and mechanical properties in complexconcentrated alloys
Al1.8CoCrCuFe,557,FCC + BCC,CAST,https://doi.org/10.1016/j.dib.2018.11.111,Database on the mechanical properties of high entropy alloys and complex concentrated alloys
AlCo0.556Cr0.556Cu0.556Fe0.556,557,FCC+BCC,,https://www.nature.com/articles/s41597-020-00768-56,Expanded dataset of mechanical properties and observed phases of multi-principal element alloys
CoFeMo0.6NiV,557,FCC+Sec.,CAST,https://www.nature.com/articles/s41597-020-00768-234,Expanded dataset of mechanical properties and observed phases of multi-principal element alloys
C0.4MoNbRe0.5Ta0.4W,558,BCC+Sec.,CAST,https://www.nature.com/articles/s41597-020-00768-188,Expanded dataset of mechanical properties and observed phases of multi-principal element alloys
HfNbTaTiVZr,558,,CAST,https://doi.org/10.1016/j.jmst.2021.01.309,Machine learning of phases and mechanical properties in complexconcentrated alloys
Al2CoCrCuFeNi,560,FCC + BCC,CAST,https://doi.org/10.1016/j.dib.2018.11.111,Database on the mechanical properties of high entropy alloys and complex concentrated alloys
AlCo0.5Cr0.5Cu0.5Fe0.5Ni0.5,560,FCC+BCC,CAST,https://www.nature.com/articles/s41597-020-00768-192,Expanded dataset of mechanical properties and observed phases of multi-principal element alloys
AlCoCrCuFeNiTiV,560,,CAST,https://doi.org/10.1016/j.jmst.2021.01.310,Machine learning of phases and mechanical properties in complexconcentrated alloys
AlCrCuFeNiV0.6,560,,CAST,Beniwal: Test,
Al2.0CoCrCuFeNi,562,,CAST,https://doi.org/10.1016/j.jmst.2021.01.311,Machine learning of phases and mechanical properties in complexconcentrated alloys
AlCoCrCuFeNiSi,566,,CAST,https://doi.org/10.1016/j.jmst.2021.01.312,Machine learning of phases and mechanical properties in complexconcentrated alloys
CrCuFeNiZr,566,,CAST,https://doi.org/10.1016/j.jmst.2021.01.313,Machine learning of phases and mechanical properties in complexconcentrated alloys
Al2.0CoCrCuFe,567,FCC + BCC,CAST,https://doi.org/10.1016/j.dib.2018.11.111,Database on the mechanical properties of high entropy alloys and complex concentrated alloys
Al2.0CrCuFeNi2,567,,CAST,https://doi.org/10.1016/j.jmst.2021.01.314,Machine learning of phases and mechanical properties in complexconcentrated alloys
AlCo0.5Cr0.5Cu0.5Fe0.5,567,FCC+BCC,,https://www.nature.com/articles/s41597-020-00768-55,Expanded dataset of mechanical properties and observed phases of multi-principal element alloys
MoNbSi0.25TaW,567,BCC+Sec.,POWDER,https://www.nature.com/articles/s41597-020-00768-78,Expanded dataset of mechanical properties and observed phases of multi-principal element alloys
AlCoCrFeNb0.1Ni,569,BCC,CAST,https://doi.org/10.1016/j.dib.2018.11.111,Database on the mechanical properties of high entropy alloys and complex concentrated alloys
AlCoCrFeNb0.Ni,569,BCC,CAST,https://www.nature.com/articles/s41597-020-00768-338,Expanded dataset of mechanical properties and observed phases of multi-principal element alloys
CoCrFeNiHf0.4,569,,CAST,Beniwal: Test,
Al0.55CoCrFeMnNiTa0.6,570,FCC+BCC+Sec.,,https://www.nature.com/articles/s41597-020-00768-1,Expanded dataset of mechanical properties and observed phases of multi-principal element alloys
CoFeNiSi0.75,570,FCC+Sec.,CAST,https://www.nature.com/articles/s41597-020-00768-350,Expanded dataset of mechanical properties and observed phases of multi-principal element alloys
Al0.357Co0.714Cr0.714Cu0.714Fe0.714Ni0.714V,577,BCC,CAST,https://www.nature.com/articles/s41597-020-00768-271,Expanded dataset of mechanical properties and observed phases of multi-principal element alloys
Al0.5CoCrCuFeNiV1.4,577,BCC,CAST,https://doi.org/10.1016/j.dib.2018.11.111,Database on the mechanical properties of high entropy alloys and complex concentrated alloys
Al2.2CrCuFeNi2,578,,CAST,https://doi.org/10.1016/j.jmst.2021.01.315,Machine learning of phases and mechanical properties in complexconcentrated alloys
AlCoCuFeNbNi,578,Im,CAST,https://doi.org/10.1016/j.dib.2018.11.111,Database on the mechanical properties of high entropy alloys and complex concentrated alloys
AlCoCuFeNdNi,578,Other,CAST,https://www.nature.com/articles/s41597-020-00768-267,Expanded dataset of mechanical properties and observed phases of multi-principal element alloys
Al0.417Co0.833Cr0.833Cu0.833Fe0.833Ni0.833V,579,BCC,CAST,https://www.nature.com/articles/s41597-020-00768-272,Expanded dataset of mechanical properties and observed phases of multi-principal element alloys
Al0.5CoCrCuFeNiV1.2,579,BCC,CAST,https://doi.org/10.1016/j.dib.2018.11.111,Database on the mechanical properties of high entropy alloys and complex concentrated alloys
Al23Co15Cr23Cu8Fe15Ni16,580,,CAST,https://doi.org/10.1016/j.jmst.2021.01.316,Machine learning of phases and mechanical properties in complexconcentrated alloys
CrFeNiAl0.4Ti0.2,580,,CAST,Beniwal: Test,
Hf0.5Mo0.5NbSi0.7TiZr,580,BCC+Sec.,CAST,https://www.nature.com/articles/s41597-020-00768-216,Expanded dataset of mechanical properties and observed phases of multi-principal element alloys
Mo0.5VNbTiCr1.5,580,,CAST,Beniwal: Test,
AlCo0.5Cr0.5Fe0.5Ni0.5,581.7,BCC+B2,CAST,https://www.nature.com/articles/s41597-020-00768-185,Expanded dataset of mechanical properties and observed phases of multi-principal element alloys
HfMo0.5NbSi0.5TiV0.5,582,,CAST,https://doi.org/10.1016/j.jmst.2021.01.317,Machine learning of phases and mechanical properties in complexconcentrated alloys
C0.5MoNbRe0.5Ta0.5W,583,BCC+Sec.,CAST,https://www.nature.com/articles/s41597-020-00768-187,Expanded dataset of mechanical properties and observed phases of multi-principal element alloys
Al0.5CoCr0.5Fe0.5Mo0.25Ni0.5,586,FCC+BCC+Sec.,CAST,https://www.nature.com/articles/s41597-020-00768-332,Expanded dataset of mechanical properties and observed phases of multi-principal element alloys
Al0.667Co0.667Cr0.667Fe0.667Mo0.333Ni,586,FCC+B2+Sec.,CAST,https://www.nature.com/articles/s41597-020-00768-325,Expanded dataset of mechanical properties and observed phases of multi-principal element alloys
AlCo2CrFeMo0.5Ni,586,FCC + BCC + Im,CAST,https://doi.org/10.1016/j.dib.2018.11.111,Database on the mechanical properties of high entropy alloys and complex concentrated alloys
AlCoCrFeMo0.5Ni1.5,586,FCC + BCC + Im,CAST,https://doi.org/10.1016/j.dib.2018.11.111,Database on the mechanical properties of high entropy alloys and complex concentrated alloys
Al0.25Co0.5Cr0.5Cu0.5Fe0.5Ni0.5V,587,BCC,CAST,https://www.nature.com/articles/s41597-020-00768-268,Expanded dataset of mechanical properties and observed phases of multi-principal element alloys
Al0.5CoCrCuFeNiV2.0,587,BCC,CAST,https://doi.org/10.1016/j.dib.2018.11.111,Database on the mechanical properties of high entropy alloys and complex concentrated alloys
Al0.5CoCrCuFeNiTi0.8,590,FCC+BCC+Sec.,CAST,https://www.nature.com/articles/s41597-020-00768-283,Expanded dataset of mechanical properties and observed phases of multi-principal element alloys
CuFeNiTiVZr,590,,CAST,https://www.nature.com/articles/s41597-020-00768-315,Expanded dataset of mechanical properties and observed phases of multi-principal element alloys
Al0.667Li0.667Mg0.333Sc0.667Ti,591,FCC+HCP,,https://www.nature.com/articles/s41597-020-00768-47,Expanded dataset of mechanical properties and observed phases of multi-principal element alloys
AlLiMg0.5ScTi1.5,591,FCC + HCP,CAST,https://doi.org/10.1016/j.dib.2018.11.111,Database on the mechanical properties of high entropy alloys and complex concentrated alloys
AlMo0.5NbTa0.5TiZr,591,BCC+B2,OTHER,https://www.nature.com/articles/s41597-020-00768-99,Expanded dataset of mechanical properties and observed phases of multi-principal element alloys
Al0.312Co0.625Cr0.625Cu0.625Fe0.625Ni0.625V,594,BCC,CAST,https://www.nature.com/articles/s41597-020-00768-270,Expanded dataset of mechanical properties and observed phases of multi-principal element alloys
Al0.5CoCrCuFeNiV1.6,594,BCC,CAST,https://doi.org/10.1016/j.dib.2018.11.111,Database on the mechanical properties of high entropy alloys and complex concentrated alloys
Al2.5CrCuFeNi2,596,,CAST,https://doi.org/10.1016/j.jmst.2021.01.318,Machine learning of phases and mechanical properties in complexconcentrated alloys
Fe40Mn14Ni10Cr10Al15Si10C1,596,,POWDER,Beniwal: Test,
Al0.278Co0.556Cr0.556Cu0.556Fe0.556Ni0.556V,597,BCC,CAST,https://www.nature.com/articles/s41597-020-00768-269,Expanded dataset of mechanical properties and observed phases of multi-principal element alloys
Al0.5CoCrCuFeNiV1.8,597,BCC,CAST,https://doi.org/10.1016/j.dib.2018.11.111,Database on the mechanical properties of high entropy alloys and complex concentrated alloys
Al2.3CoCrCuFeNi,600,FCC + BCC,CAST,https://doi.org/10.1016/j.dib.2018.11.111,Database on the mechanical properties of high entropy alloys and complex concentrated alloys
AlCoFeMo0.5Ni,600,,CAST,https://doi.org/10.1016/j.jmst.2021.01.320,Machine learning of phases and mechanical properties in complexconcentrated alloys
CoCrFeNb0.75Ni,600,,CAST,https://doi.org/10.1016/j.jmst.2021.01.321,Machine learning of phases and mechanical properties in complexconcentrated alloys
CrFeNiTi0.4,600.3,BCC,CAST,https://www.nature.com/articles/s41597-020-00768-142,Expanded dataset of mechanical properties and observed phases of multi-principal element alloys
Cr1.6Mo8.9Nb20Re15Ta30W20,601,,CAST,https://doi.org/10.3390/cryst11010046,Deep Learning-Based Hardness Prediction of Novel Refractory High-Entropy Alloys with Experimental Validation
AlCoCr0.5FeMo0.5Ni,602,,CAST,https://doi.org/10.1016/j.jmst.2021.01.322,Machine learning of phases and mechanical properties in complexconcentrated alloys
Co0.833Fe0.833Mo0.833NiV0.833,602,FCC+Sec.,CAST,https://www.nature.com/articles/s41597-020-00768-232,Expanded dataset of mechanical properties and observed phases of multi-principal element alloys
CoCrFeNbNi,602,,CAST,https://doi.org/10.1016/j.jmst.2021.01.323,Machine learning of phases and mechanical properties in complexconcentrated alloys
CoFeMoNi1.2V,602,FCC + Im,CAST,https://doi.org/10.1016/j.dib.2018.11.111,Database on the mechanical properties of high entropy alloys and complex concentrated alloys
Al2.3CoCrCuFe,603,FCC + BCC,CAST,https://doi.org/10.1016/j.dib.2018.11.111,Database on the mechanical properties of high entropy alloys and complex concentrated alloys
AlCo0.435Cr0.435Cu0.435Fe0.435,603,FCC+BCC,,https://www.nature.com/articles/s41597-020-00768-54,Expanded dataset of mechanical properties and observed phases of multi-principal element alloys
AlCo0.289Cr0.158Cu0.237Fe0.816Ni0.132,604,,,https://www.nature.com/articles/s41597-020-00768-44,Expanded dataset of mechanical properties and observed phases of multi-principal element alloys
Al2.0CoCrFeMo0.5Ni,605,,CAST,https://doi.org/10.1016/j.jmst.2021.01.325,Machine learning of phases and mechanical properties in complexconcentrated alloys
Al2CoCrFeMo0.5Ni,605,BCC,CAST,https://doi.org/10.1016/j.dib.2018.11.111,Database on the mechanical properties of high entropy alloys and complex concentrated alloys
Al30Co6Cr35Fe6Mn18Ni5,605,,CAST,Beniwal: Test,
AlCo0.5Cr0.5Fe0.5Mo0.25Ni0.5,605,BCC+B2,CAST,https://www.nature.com/articles/s41597-020-00768-347,Expanded dataset of mechanical properties and observed phases of multi-principal element alloys
AlCo0.556Cr0.556Fe0.556Ni0.556Ti0.11,605.5,BCC+B2,CAST,https://www.nature.com/articles/s41597-020-00768-184,Expanded dataset of mechanical properties and observed phases of multi-principal element alloys
AlCrMoTi,606,,CAST,https://doi.org/10.1016/j.jmst.2021.01.326,Machine learning of phases and mechanical properties in complexconcentrated alloys
CoFeMo0.8NiV,606,FCC+Sec.,CAST,https://www.nature.com/articles/s41597-020-00768-233,Expanded dataset of mechanical properties and observed phases of multi-principal element alloys
HfMo0.5NbSi0.7TiV0.5,612,,CAST,https://doi.org/10.1016/j.jmst.2021.01.327,Machine learning of phases and mechanical properties in complexconcentrated alloys
C0.6MoNbRe0.5Ta0.6W,615,BCC+Sec.,CAST,https://www.nature.com/articles/s41597-020-00768-186,Expanded dataset of mechanical properties and observed phases of multi-principal element alloys
CoCrCuNiZn,615,FCC+FCC,POWDER,https://www.nature.com/articles/s41597-020-00768-69,Expanded dataset of mechanical properties and observed phases of multi-principal element alloys
CoCrFeNiTi0.5,616.8,,CAST,https://doi.org/10.1016/j.jmst.2021.01.328,Machine learning of phases and mechanical properties in complexconcentrated alloys
Al2.5CoCrCuFeNi,620,FCC + BCC,CAST,https://doi.org/10.1016/j.dib.2018.11.111,Database on the mechanical properties of high entropy alloys and complex concentrated alloys
Al0.7CoCrFeMnNi,622,FCC+BCC,CAST,https://www.nature.com/articles/s41597-020-00768-204,Expanded dataset of mechanical properties and observed phases of multi-principal element alloys
Al0.9CoCrFeNiTi0.5,623,BCC+B2+Sec.,CAST,https://www.nature.com/articles/s41597-020-00768-199,Expanded dataset of mechanical properties and observed phases of multi-principal element alloys
AlCrFeMo0.5Ni,623.7,BCC+B2,CAST,https://www.nature.com/articles/s41597-020-00768-116,Expanded dataset of mechanical properties and observed phases of multi-principal element alloys
AlCrFeNiMo0.5,623.7,BCC + Im,,https://doi.org/10.1016/j.dib.2018.11.111,Database on the mechanical properties of high entropy alloys and complex concentrated alloys
Al0.7Co0.3CrFeNi,624,FCC + BCC + B2,CAST,Beniwal: Train,
Al2.5CoCrCuFe,624,FCC + BCC,CAST,https://doi.org/10.1016/j.dib.2018.11.111,Database on the mechanical properties of high entropy alloys and complex concentrated alloys
AlCo0.4Cr0.4Cu0.4Fe0.4,624,FCC+BCC,,https://www.nature.com/articles/s41597-020-00768-53,Expanded dataset of mechanical properties and observed phases of multi-principal element alloys
CoFeMoNiV,625,FCC+Sec.,CAST,https://www.nature.com/articles/s41597-020-00768-227,Expanded dataset of mechanical properties and observed phases of multi-principal element alloys
AlCoCuFeNiTi,626,FCC+BCC,CAST,https://www.nature.com/articles/s41597-020-00768-265,Expanded dataset of mechanical properties and observed phases of multi-principal element alloys
Al25.5Co9Cr35Fe10Mn15.5Ni5,628,,CAST,Beniwal: Test,
CrFeNiNb0.1Ti0.3,629,,CAST,Beniwal: Test,
CoCuFeNiTiVZr,630,,CAST,https://www.nature.com/articles/s41597-020-00768-317,Expanded dataset of mechanical properties and observed phases of multi-principal element alloys
CrNbTiW,630,BCC,CAST,https://www.nature.com/articles/s41597-020-00768-106,Expanded dataset of mechanical properties and observed phases of multi-principal element alloys
AlCrCuFeMn,633,Other,POWDER,https://www.nature.com/articles/s41597-020-00768-74,Expanded dataset of mechanical properties and observed phases of multi-principal element alloys
